Repository: MaterSim/Ab-PXRD-Solver

# Ab-PXRD-Solver: Ab Initio Powder X-Ray Diffraction Structure Solver

## Overview

Ab-PXRD-Solver is a fully automated *ab initio* crystal structure determination pipeline. Given an experimental Powder X-Ray Diffraction (PXRD) pattern and a chemical formula, it autonomously:

1. **Preprocesses** the pattern (background subtraction, smoothing, ML peak detection).
2. **Predicts density** bounds via a Roost ensemble model.
3. **Indexes peaks** to candidate unit cells (`CellSolver` or `SmartCellSolver`).
4. **Enumerates Wyckoff positions** matching composition and density.
5. **Generates trial structures** with PyXtal and Quasi-Random Sampling.
6. **Relaxes structures** with the MACE force field (ASE).
7. **Screens candidates** by simulated vs. experimental PXRD similarity.
8. **Refines** promising structures with GSAS-II Rietveld refinement.

---

## Pipeline

```
Input: PXRD CSV + formula
          │
          ▼
┌─────────────────────────┐
│   Data Preprocessing    │  background → smoothing → peaks → density bounds
└────────────┬────────────┘
             ▼
    Known SPG? ──yes──► CellSolver
         │
         no (--infer-spg)
         ▼
    SmartCellSolver (ranks SPG + cell jointly)
             │
             ▼
┌──────────────────────────────────────────────────────────┐
│  For each (cell, SPG) pair, ordered by estimated cost:   │
│   Wyckoff enumeration → PyXtal trials (QRS)              │
│   → MACE relaxation → pattern similarity screening       │
│   → GSAS-II refinement (accept if R² ≥ 0.95, χ² ≤ 0.12) │
└──────────────────────────────────────────────────────────┘
          │
          ▼
Output: Results/cifs/, Results/logs/, Results/summary.csv
```

---

## Module Structure

```
Ab-PXRD-Solver/
├── PXRD_solve.py          # Main entry point
├── pxrd_app/
│   ├── cli.py             # Argument parsing, batch dispatch
│   ├── core.py            # Pipeline stages
│   ├── inference.py       # SPG inference backends
│   └── tools/
│       ├── manager.py     # RawDataManager, CellManager, WPManager, XtalManager
│       ├── solver.py      # CellSolver, SmartCellSolver, search_solution
│       ├── density.py     # Roost density predictor
│       ├── peak_prediction.py, XRD.py, gsas.py, ase_opt.py
├── Examples/              # Sample PXRD CSV files
└── environment.yml
```

---

## Pipeline Stages

### Stage 1 — Data Preprocessing

`RawDataManager` (`pxrd_app/tools/manager.py`) parses `PXRD_<formula>_<spg>.csv`, subtracts background (asymmetric least-squares + Savitzky-Golay smoothing), detects peaks (SciPy + CNN filter), and predicts density bounds (Roost ensemble, mean ± 2.5σ).

### Stage 2 — Cell Indexing

| Mode | Flag | SPG source |
|------|------|------------|
| Filename | *(default)* | `_<spg>.csv` suffix |
| Override | `--spg N` | Fixed space group |
| Infer | `--infer-spg` | `SmartCellSolver` ranks SPG + cell jointly |

`CellSolver` enumerates hkl triples, solves the Bragg linear system, and scores mismatch. `SmartCellSolver` sweeps SPGs from high to low symmetry when SPG is unknown. Top 10 consolidated cells are retained.

### Stage 3 — Structure Solution

`search_solution` enumerates Wyckoff assignments, generates trial structures (PyXtal + Sobol/Halton QRS), relaxes with MACE/ASE, screens by pattern similarity, and refines with GSAS-II. The pipeline exits on the first solution with R² ≥ 0.95 and χ² ≤ 0.12.

Key defaults: `max_wp=18`, `max_dof=25`, `max_Z=24`, similarity gate `≥0.88`, energy window `0.1 eV/atom`.

---

## Machine Learning Models

| Model | Location | Task |
|-------|----------|------|
| Peak detector | `pxrd_app/tools/peak_finder/` | Peak probability per 2θ point |
| Space group predictor | `pxrd_app/tools/spacegroup/` | Rank SPGs from profile + formula |
| Density ensemble | `pxrd_app/tools/aviary/` | Density mean + uncertainty (Roost) |

---

## Usage

### Quick Start

```bash

# SPG from filename
python PXRD_solve.py --input Examples/PXRD_PrYMg2_123.csv

# Infer SPG with SmartCellSolver
python PXRD_solve.py --input Examples/PXRD_PrYMg2_123.csv --infer-spg

# Batch run (SLURM-style)
python PXRD_solve.py --use-list --input data/test.txt --infer-spg --workers 48
```

With a known SPG, the solver ranks (cell, SPG) pairs and typically finds an accepted solution quickly. With `--infer-spg`, it explores more candidates across space groups before converging.

<figure>
  <figcaption>Figure 1. Solution when SPG is known.</figcaption>
</figure>

<figure>
  <figcaption>Figure 2. Solution when SPG is unknown.</figcaption>
</figure>

### CLI Arguments

| Argument | Default | Description |
|----------|---------|-------------|
| `--input PATH` | `Examples/PXRD_PrYMg2_123.csv` | CSV file, directory, or path list (with `--use-list`) |
| `--use-list` | off | Treat `--input` as a text file of CSV paths |
| `--output DIR` | `Results` | Output directory |
| `--formula STR` | *(from filename)* | Override parsed formula |
| `--spg N` | *(from filename)* | Fix space group (1–230) |

File: data/Match_Al2Eu3O7_bad.cif
#############################################################
#             ______       _    _          _                #
#            (_____ \     \ \  / /        | |               #
#             _____) )   _ \ \/ / |_  ____| |               #
#            |  ____/ | | | )  (|  _)/ _  | |               #
#            | |    | |_| |/ /\ \ |_( (_| | |___            #
#            |_|     \__  /_/  \_\___)__|_|_____)           #
#                   (____/                                  #
#---------------------(version    1.1.3)--------------------#
#       A Python package for random crystal generation      #
#       url: https://github.com/qzhu2017/pyxtal             #
#       @Zhu's group at U. North Carolina at Charlotte      #
#############################################################
data_from_pyxtal

_symmetry_space_group_name_H-M 'I4/mmm'
_symmetry_Int_Tables_number                  139
_symmetry_cell_setting                tetragonal
_cell_length_a            3.755335
_cell_length_b            3.755335
_cell_length_c           19.810736
_cell_angle_alpha        90.000000
_cell_angle_beta         90.000000
_cell_angle_gamma        90.000000
_cell_volume            279.381748

loop_
 _symmetry_equiv_pos_site_id
 _symmetry_equiv_pos_as_xyz
1 'x, y, z'
2 '-x, -y, z'
3 '-y, x, z'
4 'y, -x, z'
5 '-x, y, -z'
6 'x, -y, -z'
7 'y, x, -z'
8 '-y, -x, -z'
9 '-x, -y, -z'
10 'x, y, -z'
11 'y, -x, -z'
12 '-y, x, -z'
13 'x, -y, z'
14 '-x, y, z'
15 '-y, -x, z'
16 'y, x, z'
17 'x+1/2, y+1/2, z+1/2'
18 '-x+1/2, -y+1/2, z+1/2'
19 '-y+1/2, x+1/2, z+1/2'
20 'y+1/2, -x+1/2, z+1/2'
21 '-x+1/2, y+1/2, -z+1/2'
22 'x+1/2, -y+1/2, -z+1/2'
23 'y+1/2, x+1/2, -z+1/2'
24 '-y+1/2, -x+1/2, -z+1/2'
25 '-x+1/2, -y+1/2, -z+1/2'
26 'x+1/2, y+1/2, -z+1/2'
27 'y+1/2, -x+1/2, -z+1/2'
28 '-y+1/2, x+1/2, -z+1/2'
29 'x+1/2, -y+1/2, z+1/2'
30 '-x+1/2, y+1/2, z+1/2'
31 '-y+1/2, -x+1/2, z+1/2'
32 'y+1/2, x+1/2, z+1/2'

loop_
 _atom_site_label
 _atom_site_type_symbol
 _atom_site_symmetry_multiplicity
 _atom_site_fract_x
 _atom_site_fract_y
 _atom_site_fract_z
 _atom_site_occupancy
O      O        8     0.000000    0.500000    0.418607 1
O      O        4     0.000000    0.000000    0.380767 1
O      O        2     0.000000    0.000000    0.000000 1
Al     Al       4     0.000000    0.000000    0.085015 1
Eu     Eu       2     0.000000    0.000000    0.500000 1
Eu     Eu       4     0.000000    0.000000    0.712772 1
#END

File: data/Ti3Pd.cif
# generated using pymatgen
data_Ti3Pd
_symmetry_space_group_name_H-M   Pm-3n
_cell_length_a   5.05784272
_cell_length_b   5.05784272
_cell_length_c   5.05784272
_cell_angle_alpha   90.00000000
_cell_angle_beta   90.00000000
_cell_angle_gamma   90.00000000
_symmetry_Int_Tables_number   223
_chemical_formula_structural   Ti3Pd
_chemical_formula_sum   'Ti6 Pd2'
_cell_volume   129.38858423
_cell_formula_units_Z   2
loop_
 _symmetry_equiv_pos_site_id
 _symmetry_equiv_pos_as_xyz
  1  'x, y, z'
  2  '-x, -y, -z'
  3  '-y+1/2, x+1/2, z+1/2'
  4  'y+1/2, -x+1/2, -z+1/2'
  5  '-x, -y, z'
  6  'x, y, -z'
  7  'y+1/2, -x+1/2, z+1/2'
  8  '-y+1/2, x+1/2, -z+1/2'
  9  'x, -y, -z'
  10  '-x, y, z'
  11  '-y+1/2, -x+1/2, -z+1/2'
  12  'y+1/2, x+1/2, z+1/2'
  13  '-x, y, -z'
  14  'x, -y, z'
  15  'y+1/2, x+1/2, -z+1/2'
  16  '-y+1/2, -x+1/2, z+1/2'
  17  'z, x, y'
  18  '-z, -x, -y'
  19  'z+1/2, -y+1/2, x+1/2'
  20  '-z+1/2, y+1/2, -x+1/2'
  21  'z, -x, -y'
  22  '-z, x, y'
  23  'z+1/2, y+1/2, -x+1/2'
  24  '-z+1/2, -y+1/2, x+1/2'
  25  '-z, x, -y'
  26  'z, -x, y'
  27  '-z+1/2, -y+1/2, -x+1/2'
  28  'z+1/2, y+1/2, x+1/2'
  29  '-z, -x, y'
  30  'z, x, -y'
  31  '-z+1/2, y+1/2, x+1/2'
  32  'z+1/2, -y+1/2, -x+1/2'
  33  'y, z, x'
  34  '-y, -z, -x'
  35  'x+1/2, z+1/2, -y+1/2'
  36  '-x+1/2, -z+1/2, y+1/2'
  37  '-y, z, -x'
  38  'y, -z, x'
  39  '-x+1/2, z+1/2, y+1/2'
  40  'x+1/2, -z+1/2, -y+1/2'
  41  '-y, -z, x'
  42  'y, z, -x'
  43  '-x+1/2, -z+1/2, -y+1/2'
  44  'x+1/2, z+1/2, y+1/2'
  45  'y, -z, -x'
  46  '-y, z, x'
  47  'x+1/2, -z+1/2, y+1/2'
  48  '-x+1/2, z+1/2, -y+1/2'
loop_
 _atom_site_type_symbol
 _atom_site_label
 _atom_site_symmetry_multiplicity
 _atom_site_fract_x
 _atom_site_fract_y
 _atom_site_fract_z
 _atom_site_occupancy
  Ti  Ti0  6  0.00000000  0.50000000  0.25000000  1
  Pd  Pd1  2  0.00000000  0.00000000  0.00000000  1

File: data/Tl3Au.cif
# generated using pymatgen
data_Tl3Au
_symmetry_space_group_name_H-M   Pm-3n
_cell_length_a   6.08973000
_cell_length_b   6.08973000
_cell_length_c   6.08973000
_cell_angle_alpha   90.00000000
_cell_angle_beta   90.00000000
_cell_angle_gamma   90.00000000
_symmetry_Int_Tables_number   223
_chemical_formula_structural   Tl3Au
_chemical_formula_sum   'Tl6 Au2'
_cell_volume   225.83648897
_cell_formula_units_Z   2
loop_
 _symmetry_equiv_pos_site_id
 _symmetry_equiv_pos_as_xyz
  1  'x, y, z'
  2  '-x, -y, -z'
  3  '-y+1/2, x+1/2, z+1/2'
  4  'y+1/2, -x+1/2, -z+1/2'
  5  '-x, -y, z'
  6  'x, y, -z'
  7  'y+1/2, -x+1/2, z+1/2'
  8  '-y+1/2, x+1/2, -z+1/2'
  9  'x, -y, -z'
  10  '-x, y, z'
  11  '-y+1/2, -x+1/2, -z+1/2'
  12  'y+1/2, x+1/2, z+1/2'
  13  '-x, y, -z'
  14  'x, -y, z'
  15  'y+1/2, x+1/2, -z+1/2'
  16  '-y+1/2, -x+1/2, z+1/2'
  17  'z, x, y'
  18  '-z, -x, -y'
  19  'z+1/2, -y+1/2, x+1/2'
  20  '-z+1/2, y+1/2, -x+1/2'
  21  'z, -x, -y'
  22  '-z, x, y'
  23  'z+1/2, y+1/2, -x+1/2'
  24  '-z+1/2, -y+1/2, x+1/2'
  25  '-z, x, -y'
  26  'z, -x, y'
  27  '-z+1/2, -y+1/2, -x+1/2'
  28  'z+1/2, y+1/2, x+1/2'
  29  '-z, -x, y'
  30  'z, x, -y'
  31  '-z+1/2, y+1/2, x+1/2'
  32  'z+1/2, -y+1/2, -x+1/2'
  33  'y, z, x'
  34  '-y, -z, -x'
  35  'x+1/2, z+1/2, -y+1/2'
  36  '-x+1/2, -z+1/2, y+1/2'
  37  '-y, z, -x'
  38  'y, -z, x'
  39  '-x+1/2, z+1/2, y+1/2'
  40  'x+1/2, -z+1/2, -y+1/2'
  41  '-y, -z, x'
  42  'y, z, -x'
  43  '-x+1/2, -z+1/2, -y+1/2'
  44  'x+1/2, z+1/2, y+1/2'
  45  'y, -z, -x'
  46  '-y, z, x'
  47  'x+1/2, -z+1/2, y+1/2'
  48  '-x+1/2, z+1/2, -y+1/2'
loop_
 _atom_site_type_symbol
 _atom_site_label
 _atom_site_symmetry_multiplicity
 _atom_site_fract_x
 _atom_site_fract_y
 _atom_site_fract_z
 _atom_site_occupancy
  Tl  Tl0  6  0.00000000  0.50000000  0.25000000  1
  Au  Au1  2  0.00000000  0.00000000  0.00000000  1
